Repository: song248/GS-Prediction

# Micro Structure based Grain Score Prediction
***for sus 304***

### Concept

### Actual UI
---

## Base Model: TabNet

File: Seah_data_table.csv (part 1 of 4)
file_name,div,steel_grade,lot_no,GS,mix,mGS,TS,YS,RA,EL,min_con,max_con,avg_con,cnt_con,std_con,med_con
A-100_STS304CUS4  B3B0544800  X100  G.S=5.png,A,STS304CUS4,B3B0544800,5,X,-,460,180,45,81,9,16720.5,3999.61403508772,57,4015.57146969445,2610
A-101_STS304CUMS4  B410066807  X100  G.S=6.5.png,A,STS304CUMS4,B410066807,6.5,X,-,475,165,51,81,0,8146,1482.17605633803,142,1909.09608818774,695
A-102_S30432S1  B41P007800  X100  G.S=9.png,A,S30432S1,B41P007800,9,X,-,635,350,49,,0,1735.5,136.678571428571,924,185.485984277323,76.25
A-103_S304THES3  B320715101  X100  G.S =4.png,A,S304THES3,B320715101,4,X,-,640,360,47,80,4.5,30210,3530.25384615385,65,5463.75972492532,1529
A-104_S304J3S2  B3C0494500  X100  G.S= 5.png,A,S304J3S2,B3C0494500,5,X,-,545,220,65,82,0,17504.5,2511.29545454545,88,3214.91279539971,1319.5
A-105_S304J3S2  B3C0494500  X100  G.S =5.png,A,S304J3S2,B3C0494500,5,X,-,545,220,65,82,0,20425,2499.5,89,3580.75713542839,1236.5
A-106_S304J3S2  B3C0494401  X100 G.S=5.5.png,A,S304J3S2,B3C0494401,5.5,X,-,535,190,67,83,0,20742,3513.16153846154,65,4665.97260131401,1738
A-107_S304J3S2  B3C0494401  X100  G.S=5.5.png,A,S304J3S2,B3C0494401,5.5,X,-,535,190,67,83,3,25482,3703.09322033898,59,4629.3384237178,2253
A-108_S304J3S2  B3C0494401  X100  G.S= 5.5.png,A,S304J3S2,B3C0494401,5.5,X,-,535,190,67,83,8,30477,3732.0737704918,61,5153.94481483785,1962
A-109_S304J3S2  B3C0494401  X100   G.S=5.5.png,A,S304J3S2,B3C0494401,5.5,X,-,535,190,67,83,0,15238,3481.12307692308,65,3850.06575870991,2109
A-10_304LDS1  B3B0451009   X100  G.S=5.png,A,304LDS1,B3B0451009,5,X,-,585,280,78,69,0,26213,5912.025,40,6970.20742602937,3391.25
A-111_S304J3S2  B3C0491901  X100  G.S=5.png,A,S304J3S2,B3C0491901,5,X,-,525,225,66,82,0,20074.5,3575.65625,64,4603.96562832912,1970.5
A-112_S304J3S2  B3C0491901  X100  G.S= 5.png,A,S304J3S2,B3C0491901,5,X,-,525,225,66,82,0,19215.5,3630.16666666667,63,4597.0385550037,1827.5
A-113_S304J3S2  B3C0491901  X100  G.S =5.png,A,S304J3S2,B3C0491901,5,X,-,525,225,66,82,62.5,175944,13765.9705882353,17,40681.2480148195,2758
A-114_S304J3S2  B3B0545501  X100  G.S=4.png,A,S304J3S2,B3B0545501,4,X,-,510,185,62,82,29,60462,7758.34482758621,29,13597.8251817781,2577
A-115_S304J3S2  B3B0545501  X100  G.S= 4.png,A,S304J3S2,B3B0545501,4,X,-,510,185,62,82,186.5,43159,8201.33333333333,27,11387.379702987,3174
A-116_304LDS1  B3C0477900   X100  G.S=6.5.png,A,304LDS1,B3C0477900,6.5,X,-,605,285,81,66,0,10344,1310.85576923077,156,1574.68592819861,752.75
A-117_304LDS1  B3C0477900  X100  G.S=6.5.png,A,304LDS1,B3C0477900,6.5,X,-,605,285,81,66,26,37229,2446.44512195122,82,5361.45030092656,668
A-118_304LDS1  B3C0477900  X100 G.S=6.5.png,A,304LDS1,B3C0477900,6.5,X,-,605,285,81,66,0,10387.5,1341.95751633987,153,1702.49911361365,798.5
A-119_304LDS1  B410101403   X100  G.S=1.png,A,304LDS1,B410101403,1,X,-,570,220,80,70,2.5,54650.5,24976.35,10,17025.5468297644,26097.25
A-11_S302  B410465200  X100   G.S=6.5.png,A,S302,B410465200,6.5,X,-,655,240,53,78,0,11707,1102.59826589595,173,1661.93710507073,462
A-120_304LDS1  B410139200  X100  G.S=6.5.png,A,304LDS1,B410139200,6.5,X,-,605,250,80,67,8.5,13190.5,2217.64606741573,89,2773.24363407639,1114.5
A-121_304LDS1  B3C0477900  X100   G.S=6.5.png,A,304LDS1,B3C0477900,6.5,X,-,605,285,81,66,0,7466.5,1135.4209039548,177,1541.02207882176,551.5
A-122_304LDS1  B3C0477900  X100  G.S =6.5.png,A,304LDS1,B3C0477900,6.5,X,-,605,285,81,66,0,7432,1147.07670454545,176,1365.79257649694,644.25
A-123_304LDS1  B3C0477900 X100  G.S=6.5.png,A,304LDS1,B3C0477900,6.5,X,-,605,285,81,66,0,9608.5,1311.30891719745,157,1737.07214090925,622
A-124_304LDS1 B3C0477900  X100  G.S=6.5.png,A,304LDS1,B3C0477900,6.5,X,-,605,285,81,66,7,53297.5,2306.14117647059,85,6214.25278533704,736
A-125_304LDS1 B3C0477900 X100  G.S=6.5.png,A,304LDS1,B3C0477900,6.5,X,-,605,285,81,66,61.5,20333.5,2324.61627906977,86,3536.05447470865,779.75
A-126_304LDS1  B410101402  X100  G.S= 1.png,A,304LDS1,B410101402,1,X,-,570,250,79,70,3702,139547,50465.1,5,56458.2817418313,10085.5
A-127_304LDS1  B410101402  X100 G.S=1.png,A,304LDS1,B410101402,1,X,-,570,250,79,70,166.5,175128.5,62255.75,4,70940.3246860521,36864
A-128_S302S1  B420026100  X100   G.S=7.5.png,A,S302S1,B420026100,7.5,X,-,650,250,57,77,15.5,48809,2953.125,68,6317.42865795456,1020
A-129_S302  B420025700  X100 G.S=7.png,A,S302,B420025700,7,X,-,650,240,58,79,0,9082.5,600.606907894737,304,944.582256377984,328.25
A-12_304LDS1  B3B0451009  X100   G.S=5.png,A,304LDS1,B3B0451009,5,X,-,585,280,78,69,0,23425,4294.26851851852,54,5385.49351800997,2533.25
A-130_S302S1  B420026100  X100 G.S=7.5.png,A,S302S1,B420026100,7.5,X,-,650,250,57,77,0,4106,585.503246753247,308,763.240345281081,318.5
A-131_S302S1  B420026100  X100  G.S =7.5.png,A,S302S1,B420026100,7.5,X,-,650,250,57,77,10.5,66437.5,5310.59756097561,41,14800.2421161885,643
A-132_304LDS1  B410101402  X100  G.S =1.png,A,304LDS1,B410101402,1,X,-,570,250,79,70,580,98810.5,42389.5833333333,6,40654.4657985818,28859
A-134_304LDS1  B410101402  X100   G.S=1.png,A,304LDS1,B410101402,1,X,-,570,250,79,70,0,62616,20807.0416666667,12,20136.7927058266,17335
A-135_304LDS1  B410101403  X100  G.S= 1.png,A,304LDS1,B410101403,1,X,-,570,220,80,70,1709,80351,35941.2142857143,7,29544.6626976577,25873.5
A-136_S302  B420025700  X100  G.S=7.png,A,S302,B420025700,7,X,-,650,240,58,79,2.5,11511,1273.3951048951,143,1818.81809377073,657
A-137_304LDS1  B410101402 X100  G.S=1.png,A,304LDS1,B410101402,1,X,-,570,250,79,70,2,50936,20786.7083333333,12,20825.9013595034,12781.25
A-138_304LDS1  B3C0477900  X100  G.S= 6.5.png,A,304LDS1,B3C0477900,6.5,X,-,605,285,81,66,0,6011.5,910.816279069767,215,1192.96529705082,450.5
A-139_304LDS1  B3C0155105  X100  G.S =4.png,A,304LDS1,B3C0155105,4,X,-,570,230,80,69,2.5,36876.5,6605.38888888889,36,8265.60544020883,2862.5
A-13_304LDS1 B410101403  X100  G.S=1.png,A,304LDS1,B410101403,1,X,-,570,220,80,70,32,130809,36229.7857142857,7,43282.4823141593,18686
A-140_304LDS1  B3C0155105  X100  G.S=  4.png,A,304LDS1,B3C0155105,4,X,-,570,230,80,69,0,44413.5,7692.66129032258,31,9062.4415222915,4816.5
A-141_304LDS1  B3C0155105  X100  G.S=4.png,A,304LDS1,B3C0155105,4,X,-,570,230,80,69,22,40256,6948.40909090909,33,8463.60705704004,4338.5
A-142_304LDS1  B410101402   X100  G.S=1.png,A,304LDS1,B410101402,1,X,-,570,250,79,70,4129.5,125677.5,42242.5833333333,6,40656.2524541805,31530
A-143_304LDS1  B410102100   X100  G.S=1.png,A,304LDS1,B410102100,1,X,-,570,235,80,70,94.5,188751,49562.7,5,70943.879185311,22090.5
A-144_304LDS1  B410101402  X100  G.S=1.png,A,304LDS1,B410101402,1,X,-,570,250,79,70,10729,227445.5,84036,3,101414.268301688,13933.5
A-145_304LDS1  B410101400  X100    G.S=2.5.png,A,304LDS1,B410101400,2.5,X,-,565,255,78,69,96.5,38871,10637.7272727273,22,11078.6448985991,7540
A-146_304LDS1  B410101400  X100   G.S=2.5.png,A,304LDS1,B410101400,2.5,X,-,565,255,78,69,0,94103,21784.5,11,31057.019969873,7419.5
A-147_304LDS1  B410101400  X100  G.S =2.5.png,A,304LDS1,B410101400,2.5,X,-,565,255,78,69,44,177233.5,18403.1538461538,13,46237.6243011554,3402
A-149_304LDS1  B410101400  X100  G.S=2.5.png,A,304LDS1,B410101400,2.5,X,-,565,255,78,69,158,64055.5,24099.8,10,27293.3635552674,6398.75
A-14_STS304CUS4  B410067200  X100  G.S=4.5.png,A,STS304CUS4,B410067200,4.5,X,-,485,160,50,77,2,27494.5,5186.61111111111,45,6205.49395373781,3003
A-150_304LDS1  B410101400 X100  G.S=2.5.png,A,304LDS1,B410101400,2.5,X,-,565,255,78,69,0,49063.5,10169.75,24,12549.1484040419,4700.25
A-151_304LDS1  B410101401  X100   G.S=3.png,A,304LDS1,B410101401,3,X,-,580,275,80,68,64,50490,15383.0625,16,15794.7974166684,8359
A-152_304LDS1  B410101401  X100  G.S =3.png,A,304LDS1,B410101401,3,X,-,580,275,80,68,0,41518,12870.4736842105,19,13198.7165409465,10450
A-153_304LDS1  B410101401  X100  G.S= 3.png,A,304LDS1,B410101401,3,X,-,580,275,80,68,7,44312,12881.5789473684,19,12237.5265122697,7477.5
A-154_304LDS1  B410101401  X100  G.S=3.png,A,304LDS1,B410101401,3,X,-,580,275,80,68,10,61125.5,11088.0227272727,22,14632.3445703169,5636.5
A-155_304LDS1  B410101401  X100 G.S=3.png,A,304LDS1,B410101401,3,X,-,580,275,80,68,98.5,48736.5,10648.152173913,23,14894.0049753283,3126.5
A-156_304LDS1  B410101401 X100  G.S=3.png,A,304LDS1,B410101401,3,X,-,580,275,80,68,416.5,134725.5,24008,10,42628.5685456362,4973.75
A-157_304LDS1  B410101403  X100  G.S=1.png,A,304LDS1,B410101403,1,X,-,570,220,80,70,897.5,63711.5,15868.4333333333,15,17179.2492025182,6863.5
A-158_304LDS1  B410101403 X100  G.S=1.png,A,304LDS1,B410101403,1,X,-,570,220,80,70,26230,125951.5,61827,4,38039.8935017568,47563.25
A-159_304LDS1  B410102100  X100  . G.S=1.png,A,304LDS1,B410102100,1,X,-,570,235,80,70,0,62214.5,24159.95,10,23726.8101484903,21708
A-15_304LDS1  B410139200   X100  G.S=6.5.png,A,304LDS1,B410139200,6.5,X,-,605,250,80,67,0,9099.5,1078.26756756757,185,1391.84159650405,557.5
A-160_304LDS1  B410102100  X100  G.S =1.png,A,304LDS1,B410102100,1,X,-,570,235,80,70,1527,102563,49608.5,5,42846.5418301174,28031.5
A-161_304LDS1  B410102100  X100  G.S= 1.png,A,304LDS1,B410102100,1,X,-,570,235,80,70,0.5,97611.5,20796.3333333333,12,29049.7082560891,6976.5
A-162_304LDS1  B410102100  X100  G.S=1.png,A,304LDS1,B410102100,1,X,-,570,235,80,70,803,135137,22766.5909090909,11,37899.0291803091,5193.5
A-163_304LDS1  B410102100 X100  G.S=1.png,A,304LDS1,B410102100,1,X,-,570,235,80,70,12.5,77170.5,17886.6071428571,14,26486.2879343651,1608.25
A-164_304LDS1  B410102100 X100 G.S=1.png,A,304LDS1,B410102100,1,X,-,570,235,80,70,928.5,98720,42371.3333333333,6,35663.6019945017,39087.25
A-165_304LDS1  B410139200  X100   G.S=6.5.png,A,304LDS1,B410139200,6.5,X,-,605,250,80,67,0,8989.5,1685.56,125,1868.02749080414,910.5
A-166_304LDS1  B410139200  X100  G.S =6.5.png,A,304LDS1,B410139200,6.5,X,-,605,250,80,67,247.5,96355,12692.8055555556,18,23570.8467787004,1567.75
A-167_304LDS1  B410139200  X100  G.S= 6.5.png,A,304LDS1,B410139200,6.5,X,-,605,250,80,67,0,58128.5,4835.82954545455,44,9260.96042225298,2264
A-168_304LDS1  B410139200  X100 G.S=6.5.png,A,304LDS1,B410139200,6.5,X,-,605,250,80,67,0,9341.5,1372.01333333333,150,1652.61617942246,746.75
A-169_304LDS1 B3B0451009  X100  G.S=5.png,A,304LDS1,B3B0451009,5,X,-,585,280,78,69,0,119190,7773.96551724138,29,22450.7437903556,1022
A-170_304LDS1 B3B0451009 X100  G.S=5.png,A,304LDS1,B3B0451009,5,X,-,585,280,78,69,10.5,53746,7778.58620689655,29,11861.3004608213,2298.5
A-171_304LDS1 B3B0451010  X100  G.S=5.png,A,304LDS1,B3B0451010,5,X,-,590,270,82,70,0,39025.5,5047.12790697674,43,8049.31175383237,2113.5
A-172_304LDS1 B3B0451010 X100  G.S=5.png,A,304LDS1,B3B0451010,5,X,-,590,270,82,70,0,20721,3534.3203125,64,4239.43947537509,2238.75
A-173_304LDS1 B3B0451303  X100  G.S=3.5.png,A,304LDS1,B3B0451303,3.5,X,-,570,240,82,70,231.5,108725.5,26743.3333333333,9,39323.7433415092,4120
A-174_304LDS1 B410101400  X100  G.S=2.5.png,A,304LDS1,B410101400,2.5,X,-,565,255,78,69,48,56142.5,13577.25,18,15161.4291609132,6144
A-175_304LDS1 B410101400 X100  G.S=2.5.png,A,304LDS1,B410101400,2.5,X,-,565,255,78,69,3435,68572.5,19542.625,12,20724.9845176108,10982.25
A-176_304LDS1 B410101401 X100  G.S=3.png,A,304LDS1,B410101401,3,X,-,580,275,80,68,36.5,34335,7978.46666666667,30,8593.62514884661,4609.25
A-177_304LDS1 B410101403 X100  G.S=1.png,A,304LDS1,B410101403,1,X,-,570,220,80,70,1197,78794,36066.5714285714,7,30342.800182049,35504.5
A-178_304LDS1 B410102100  X100  G.S=1.png,A,304LDS1,B410102100,1,X,-,570,235,80,70,793.5,112031,19731.6666666667,12,29664.6193844152,9555.75
A-179_304LDS1 B410139200 X100  G.S=6.5.png,A,304LDS1,B410139200,6.5,X,-,605,250,80,67,71,29840,3660,56,5565.89879630544,1371.75
A-180_S302  B410465200  X100 G.S=6.5.png,A,S302,B410465200,6.5,X,-,655,240,53,78,0,31945,2823.22916666667,72,5534.80424973633,882
A-181_S302  B410465200 X100   G.S=6.5.png,A,S302,B410465200,6.5,X,-,655,240,53,78,60,147128,6450.05882352941,34,24846.2476030571,770.75
A-182_S302  B420025700  X100   G.S=7.png,A,S302,B420025700,7,X,-,650,240,58,79,9,22141,2425.99404761905,84,3525.74271345942,1042.5
A-183_S302  B420025700  X100  G.S =7.png,A,S302,B420025700,7,X,-,650,240,58,79,3,10404,1263.79813664596,161,1545.02231021589,729.5
A-184_S302  B420025700  X100  G.S= 7.png,A,S302,B420025700,7,X,-,650,240,58,79,0,8261.5,1263.29813664596,161,1416.28225528759,818
A-185_S302  B420025700 X100  G.S=7.png,A,S302,B420025700,7,X,-,650,240,58,79,0,7458.5,1432.81597222222,144,1531.41484344739,857
A-189_S302  B420026700  X100   G.S=7.png,A,S302,B420026700,7,X,-,655,245,56,78,11.5,16610,1961.51,100,2972.46031342725,729
A-18_304LDS1  B3B0451010  X100  G.S =5.png,A,304LDS1,B3B0451010,5,X,-,590,270,82,70,1,27459,6029.80769230769,39,6096.26463670255,3599.5
A-190_S302  B420026700  X100  G.S =7.png,A,S302,B420026700,7,X,-,655,245,56,78,0,6529.5,704.46992481203,266,828.585783942207,420.25
A-191_S302  B420026700  X100  G.S= 7.png,A,S302,B420026700,7,X,-,655,245,56,78,15.5,53648,2345.72674418605,86,6223.10121160392,805.75
A-195_S302 B410465200  X100  G.S=6.5.png,A,S302,B410465200,6.5,X,-,655,240,53,78,4.5,41560.5,3710.39285714286,56,8134.22455624244,529
A-198_S302S1  B410464900  X100 G.S=7.png,A,S302S1,B410464900,7,X,-,650,250,56,79,0,6564,842.19347826087,230,1116.81057936199,456.25
A-19_STS304CUMS4  B410066601  X100  G.S=7.png,A,STS304CUMS4,B410066601,7,X,-,475,175,46,82,0,10919.5,1361.61184210526,152,1661.01970424378,825
A-1_304LDS1   B3B0451009  X100  G.S=5.png,A,304LDS1,B3B0451009,5,X,-,585,280,78,69,0,24420,5180.01111111111,45,5124.68864906704,3770
A-201_S302S1  B410465500  X100  G.S= 6.5.png,A,S302S1,B410465500,6.5,X,-,650,250,57,79,0,8454,705.894736842105,266,1127.43880859014,325
A-202_S302S1  B410465500  X100  G.S=6.5.png,A,S302S1,B410465500,6.5,X,-,650,250,57,79,0.5,31561.5,2598.53205128205,78,5440.06499910484,535.5
A-203_S302S1  B410465500  X100 G.S=6.5.png,A,S302S1,B410465500,6.5,X,-,650,250,57,79,42,133920,8460.46153846154,26,25817.450782414,995.75
A-205_S302S1  B410466100  X100   G.S=6.5.png,A,S302S1,B410466100,6.5,X,-,645,250,58,78,0,207745,11710.15,20,45011.7426679139,617.25
A-206_S302S1  B410466100  X100  G.S= 6.5.png,A,S302S1,B410466100,6.5,X,-,645,250,58,78,0,35649,2667.67088607595,79,4892.36674228855,966
A-207_S302S1  B410466100  X100  G.S=6.5.png,A,S302S1,B410466100,6.5,X,-,645,250,58,78,0,8174,998.994923857868,197,1183.39838432154,614.5
A-208_S302S1  B410466100 X100  G.S=6.5.png,A,S302S1,B410466100,6.5,X,-,645,250,58,78,0,15322.5,1348.97402597403,154,2128.97386095369,722.75
A-209_S304HCMS7  B3B0545302  X100   G.S=4.png,A,S304HCMS7,B3B0545302,4,X,-,560,235,66,83,14,35272,3454.19841269841,63,6064.01529093782,1084.5
A-20_STS304CUMS4  B410065907  X100  G.S=7.png,A,STS304CUMS4,B410065907,7,X,-,485,160,46,81,0,9361,1115.54644808743,183,1661.57097606401,371.5
A-210_S304HCMS7  B3B0545302  X100  G.S =4.png,A,S304HCMS7,B3B0545302,4,X,-,560,235,66,83,33.5,115902.5,9221.7,25,24356.4832420446,1130.5
A-211_S304HCMS7  B3B0545302  X100  G.S= 4.png,A,S304HCMS7,B3B0545302,4,X,-,560,235,66,83,0,101702.5,6228.95833333333,36,17081.5652106847,719.5
A-212_S304HCMS7  B3B0545302  X100  G.S=4.png,A,S304HCMS7,B3B0545302,4,X,-,560,235,66,83,13,29463,4903.95454545455,44,7024.70661698779,1859.5
A-213_S304HCS5  B410161000  X100   G.S=4.png,A,S304HCS5,B410161000,4,X,-,515,185,62,81,0,19892,3544.35,60,4835.22706490261,1371.25
A-214_S304HCS5  B410161000  X100  G.S =4.png,A,S304HCS5,B410161000,4,X,-,515,185,62,81,0,160974.5,6531.41176470588,34,27261.3400873813,479.25
A-215_S304HCS5  B410161000  X100  G.S= 4.png,A,S304HCS5,B410161000,4,X,-,515,185,62,81,0,81724.5,8393.17307692308,26,19445.2199692556,2318
A-216_S304HCS5  B410161000  X100  G.S=4.png,A,S304HCS5,B410161000,4,X,-,515,185,62,81,115,41780,7957.17857142857,28,10249.88059531,2191.25
A-217_S304HCS5  B410161105  X100   G.S=4.5.png,A,S304HCS5,B410161105,4.5,X,-,515,180,57,80,0,19940,3479.64615384615,65,4135.16460068918,1685.5
A-218_S304HCS5  B410161105  X100  G.S =4.5.png,A,S304HCS5,B410161105,4.5,X,-,515,180,57,80,0,39200,10520.0227272727,22,11407.6669966432,5744.75
A-219_S304HCS5  B410161105  X100  G.S= 4.5.png,A,S304HCS5,B410161105,4.5,X,-,515,180,57,80,0,42173.5,6625.97058823529,34,8957.74428500867,4471.25
A-21_STS304CUMS4  B410065907  X100  G.S= 7.png,A,STS304CUMS4,B410065907,7,X,-,485,160,46,81,0,8751,1240.07575757576,165,1467.46113428071,730.5
A-220_S304HCS5  B410161105  X100  G.S=4.5.png,A,S304HCS5,B410161105,4.5,X,-,515,180,57,80,13.5,38356.5,5393.35365853659,41,7880.48723131853,2078.5
A-221_S304HCS5  B410161105  X100 G.S=4.5.png,A,S304HCS5,B410161105,4.5,X,-,515,180,57,80,81,169126,17039.75,14,44084.7075452272,789
A-222_S304HCS5  B410161501  X100   G.S=4.5.png,A,S304HCS5,B410161501,4.5,X,-,540,215,64,83,43.5,166264.5,14449.9375,16,39343.5641011792,4195.75
A-223_S304HCS5  B410161501  X100  G.S =4.5.png,A,S304HCS5,B410161501,4.5,X,-,540,215,64,83,3,24836.5,3492.38461538462,65,4315.18083565205,2045
A-224_S304HCS5  B410161501  X100  G.S= 4.5.png,A,S304HCS5,B410161501,4.5,X,-,540,215,64,83,0,22523,3175.96478873239,71,3862.04642017377,1593
A-225_S304HCS5  B410161501  X100  G.S=4.5.png,A,S304HCS5,B410161501,4.5,X,-,540,215,64,83,0,116545,10181.6956521739,23,25432.4069548297,2096
A-226_S304HCS5  B410161501  X100 G.S=4.5.png,A,S304HCS5,B410161501,4.5,X,-,540,215,64,83,21,25291.5,3625.39682539683,63,4796.90619637442,1564
A-227_S304HCS5  B410161601  X100   G.S=4.png,A,S304HCS5,B410161601,4,X,-,530,220,64,83,15,41874,5897.6375,40,8180.82456570508,2789.5
A-228_S304HCS5  B410161601  X100  G.S= 4.png,A,S304HCS5,B410161601,4,X,-,530,220,64,83,0,21872,5193.44444444444,45,5977.41619972136,2963
A-229_S304J3S2  B3B0542100  X100  G.S =4.5.png,A,S304J3S2,B3B0542100,4.5,X,-,520,180,64,80,14.5,141679.5,5513.1875,40,21972.8115928775,1068
A-22_STS304CUMS4  B410066807  X100  G.S =6.5.png,A,STS304CUMS4,B410066807,6.5,X,-,475,165,51,81,7.5,20599.5,2387.9347826087,92,2961.08379304645,1249.75
A-231_S304J3S2  B3B0542200  X100  G.S  =4.png,A,S304J3S2,B3B0542200,4,X,-,510,175,59,83,3.5,67302.5,5511.775,40,13060.8960512621,835.75
A-232_S304J3S2  B3B0542200  X100  G.S =4.png,A,S304J3S2,B3B0542200,4,X,-,510,175,59,83,1.5,21838,5086.4880952381,42,5651.58032627884,2861
A-233_S304J3S2  B3B0542200  X100  G.S= 4.png,A,S304J3S2,B3B0542200,4,X,-,510,175,59,83,3,72804.5,6779.796875,32,14072.9093401001,1544.25
A-234_S304J3S2  B3B0542400  X100   G.S=4.5.png,A,S304J3S2,B3B0542400,4.5,X,-,505,175,56,81,21,31436.5,3187.99295774648,71,4547.1733523618,1769
A-235_S304J3S2  B3B0542400  X100  G.S =4.5.png,A,S304J3S2,B3B0542400,4.5,X,-,505,175,56,81,86.5,29091,3808.89166666667,60,5480.38391454138,1901.75
A-236_S304J3S2  B3B0542400  X100  G.S=  4.5.png,A,S304J3S2,B3B0542400,4.5,X,-,505,175,56,81,0,18514.5,4172.25454545455,55,4367.99689255709,2618.5
A-237_S304J3S2  B3B0545501  X100   G.S=4.png,A,S304J3S2,B3B0545501,5,X,-,510,185,62,82,44,88479.5,9110,25,18209.4827653067,2169
A-238_S304J3S2  B3B0545501  X100  G.S =4.png,A,S304J3S2,B3B0545501,4,X,-,510,185,62,82,0,19342,3361.28358208955,67,4238.8143734676,1973.5
A-23_STS304CUMS4  B410065902  X100  G.S=6.5.png,A,STS304CUMS4,B410065902,6.5,X,-,480,165,46,80,0,7509,1014.86616161616,198,1252.90506303801,551
A-240_#3.0-1_304LDS1  B410101401 X100  G.S=3.png,A,304LDS1,B410101401,3,X,-,580,275,80,68,73,95651.5,26907.3333333333,9,28524.9141911262,22031
A-241_4.0 240719_A_#3.5-3_304LDS1  B3B0451400  X100  G.S =3.5.png,A,304LDS1,B3B0451400,3.5,X,-,575,235,81,70,7.5,76043,13927.8823529412,17,19213.6447077786,4609.5
A-242_6.5 240719_A_#6.5_304LDS1   B3C0477900  X100  G.S=6.5.png,A,304LDS1,B3C0477900,6.5,X,-,605,285,81,66,88.5,147115,10365.7272727273,22,30878.9140793693,1422.5
A-243_7.0 240719_A_7.0_STS304CUMS4  B390610500  X100  G.S= 7.png,A,STS304CUMS4,B390610500,7,X,-,490,175,50,82,22,38609,4480.02083333333,48,7987.35826358227,1569.5
A-244_8.5 240719_A_#8.5-1_S30432S1  B3CP096400  X100  G.S =8.5.png,A,S30432S1,B3CP096400,8.5,X,-,635,310,46,,6,153868.5,3450.5,59,20102.5630763166,168
A-245_240724_A_#4.0-4_S304HCS5  B410161601  X100  G.S=4.png,A,S304HCS5,B410161601,4,X,-,530,220,64,83,299,100204,17796.8461538462,13,28157.2963193342,4009.5
A-246_240729_A_#8.5-2_S30432S1  B3CP096400  X100  G.S= 8.5.png,A,S30432S1,B3CP096400,8.5,X,-,635,310,46,,0,163651.5,3178.49242424242,66,20013.640997794,111.5
A-247_304LDS1  B3B0451303 X100  G.S=3.5.png,A,304LDS1,B3B0451303,3.5,X,-,570,240,82,70,194,35691.5,7193.296875,32,8529.24185876463,4615.25
A-248_304LDS1  B3B0451400   X100  G.S=3.5.png,A,304LDS1,B3B0451400,3.5,X,-,575,235,81,70,39,76390.5,14685,16,19308.0026810452,5396.25
A-249_304LDS1  B3B0451400  X100  G.S= 3.5.png,A,304LDS1,B3B0451400,3.5,X,-,575,235,81,70,75.5,190431,21790.5,11,53497.8626268037,3804.5
A-24_STS304CUMS4  B410065902  X100  G.S =6.5.png,A,STS304CUMS4,B410065902,6.5,X,-,480,165,46,80,0,8046.5,814.510460251046,239,1086.1823190539,491
A-250_S304J3S2  B3B0542200  X100  G.S=4.png,A,S304J3S2,B3B0542200,4,X,-,510,175,59,83,0,25877,2836.68,75,4693.79549379817,986
A-251_S304J3S2  B3B0542400  X100  G.S= 4.5.png,A,S304J3S2,B3B0542400,4.5,X,-,505,175,56,81,159,130029,9883.73913043478,23,25976.4647533902,2119.5
A-252_S304J3S2  B3B0542400  X100  G.S=4.5.png,A,S304J3S2,B3B0542400,4.5,X,-,505,175,56,81,0,55974.5,6263.375,36,13136.3818756531,1088.75
A-253_STS304J3S2  B420043100  X100 G.S=5.png,A,STS304J3S2,B420043100,5,X,-,525,190,60,81,107.5,146879.5,8043.44642857143,28,26859.7423095351,2145.25
A-254_S304J3S2  B3C0494401  X100  G.S =5.5.png,A,S304J3S2,B3C0494401,5.5,X,-,535,190,67,83,50,62084.5,5117.39285714286,42,10271.2202609639,2061.5
A-255_S302S1  B410466100  X100  G.S =6.5.png,A,S302S1,B410466100,6.5,X,-,645,250,58,78,93.5,16845,3422.18032786885,61,3793.37662532739,2297
A-257_#3.5-5_304LDS1 B3B0451400  X100  G.S=3.5.png,A,304LDS1,B3B0451400,3.5,X,-,575,235,81,70,0,70844,16791.6071428571,14,22571.9465884556,7412.75
A-258_#1.0-3_304LDS1 B410103300 X100 G.S=1 (5).png,A,304LDS1,B410103300,1,X,-,580,265,80,68,31.5,102243.5,13746.1764705882,17,26445.9374278819,1912.5
A-259_#1.0-2_304LDS1  B410101402  X100 G.S=1.png,A,304LDS1,B410101402,1,X,-,570,250,79,70,266,107459,41392,6,42316.8594731068,32922.5
A-260_S302S1  B410466100  X100 G.S=6.5.png,A,S302S1,B410466100,6.5,X,-,645,250,58,78,0,46112.5,3678.86842105263,57,7335.09996016888,1142.5
A-262_S304THES3  B320715101  X100   G.S=4.png,A,S304THES3,B320715101,4,X,-,640,360,47,80,35,43531.5,7357.37096774194,31,11634.1086049485,1771.5
A-26_STS304CUS4  B410159901  X100  G.S =3.png,A,STS304CUS4,B410159901,3,X,-,455,155,57,83,22.5,45352,8233.96551724138,29,9250.7528490752,4553
A-27_STS304CUMS4  B410065902  X100  G.S= 6.5.png,A,STS304CUMS4,B410065902,6.5,X,-,480,165,46,80,0,12323.5,1173.06857142857,175,1564.56189336028,626.5
A-28_STS304CUMS4  B390610500  X100  G.S =7.png,A,STS304CUMS4,B390610500,7,X,-,490,175,50,82,4,8200.5,1298.74050632911,158,1495.01686066602,785
A-29_304LDS1  B3B0451009  X100  G.S =5.png,A,304LDS1,B3B0451009,5,X,-,585,280,78,69,4,19690,3955.89285714286,56,5000.98260140863,1821.25
A-2_304LDS1   B3B0451010  X100  G.S=5.png,A,304LDS1,B3B0451010,5,X,-,590,270,82,70,0,86241.5,7143.25757575758,33,15404.925793356,2321.5
A-30_S304J3S2  B3C0494500  X100  G.S=5.png,A,S304J3S2,B3C0494500,5,X,-,545,220,65,82,0,22116.5,2484.39325842697,89,3810.72335687743,1313.5
A-31_STS304CUMS4  B390610500  X100  G.S= 7.png,A,STS304CUMS4,B390610500,7,X,-,490,175,50,82,0,8824,1501.19784172662,139,1650.98679410584,944.5
A-32_STS304CUMS4  B390610500  X100  G.S=7.png,A,STS304CUMS4,B390610500,7,X,-,490,175,50,82,0,7221,811.060924369748,238,1220.46265828981,334.25
A-33_STS304CUMS4  B410065907  X100  G.S =7.png,A,STS304CUMS4,B410065907,7,X,-,485,160,46,81,0,10869,1390.60839160839,143,1891.46171982199,614
A-34_S30432S1  B41P007800  X100 G.S=9.png,A,S30432S1,B41P007800,9,X,-,635,350,49,,0,1309,125.438265306122,980,166.208918554917,68
A-35_STS304CUMS4  B3C0483502  X100  G.S =5.png,A,STS304CUMS4,B3C0483502,5,X,-,470,170,46,78,1,28069.5,4156.09821428571,56,6401.68842503654,1601
A-36_S30432S1  B41P007800  X100  G.S= 9.png,A,S30432S1,B41P007800,9,X,-,635,350,49,,0,1525.5,125.576805696846,983,168.952963023183,67
A-37_STS304CUMS4  B3C0483502  X100  G.S= 5.png,A,STS304CUMS4,B3C0483502,5,X,-,470,170,46,78,1.5,15984.5,4494.47959183673,49,4560.10307008379,2613
A-38_STS304CUMS4  B3C0483502  X100  G.S=5.png,A,STS304CUMS4,B3C0483502,5,X,-,470,170,46,78,0,13610.5,2540.21264367816,87,3024.85235094418,1508.5
A-39_S302S1  B410464900  X100   G.S=7.png,A,S302S1,B410464900,7,X,-,650,250,56,79,0,6625,616.613175675676,296,905.093455788703,290.5
A-3_304LDS1   B3B0451400  X100  G.S=3.5.png,A,304LDS1,B3B0451400,3.5,X,-,575,235,81,70,73.5,23702.5,7929.68333333333,30,6938.38059814552,6061.5
A-41_STS304HCS5  B410161202  X100   G.S=4.png,A,STS304HCS5,B410161202,5,X,-,515,195,57,80,0,21107,5933.7125,40,6495.40004338407,3732.5
A-42_S30432S1  B41P007800  X100  G.S =9.png,A,S30432S1,B41P007800,9,X,-,635,350,49,,0,1026,106.748860528715,1097,140.580517876589,54
A-43_S30432S1  B41P007800  X100   G.S=9.png,A,S30432S1,B41P007800,9,X,-,635,350,49,,0,984.5,107.787766450417,1079,128.617738326239,64
A-44_S304THES3  B320715101  X100  G.S=4.png,A,S304THES3,B320715101,4,X,-,640,360,47,80,40.5,23408,4112.75892857143,56,5433.24246536267,2033.5
A-45_S302S1  B420026100  X100  G.S= 7.5.png,A,S302S1,B420026100,7.5,X,-,650,250,57,77,0,12428,738.437007874016,254,1227.41491998255,328.25
A-46_S30432S1  B3CP096400  X100   G.S=8.5.png,A,S30432S1,B3CP096400,8.5,X,-,635,310,46,,0,1540,191.682249322493,738,242.73667727645,104.5
A-47_S304THES3  B320715101  X100  G.S= 4.png,A,S304THES3,B320715101,4,X,-,640,360,47,80,0,40058,4439.84,50,6848.64158022597,1673
A-48_S304HCS5  B410161601  X100  G.S =4.png,A,S304HCS5,B410161601,4,X,-,530,220,64,83,65,39005.5,5960.52631578947,38,7901.13585101216,3269
A-49_STS304CUS4  B410067200  X100  G.S=5.png,A,STS304CUS4,B410067200,5,X,-,485,160,50,77,0.5,12386,3926,58,3101.57195961816,3556
A-4_304LDS1   B3C0477900  X100  G.S=6.5.png,A,304LDS1,B3C0477900,6.5,X,-,605,285,81,66,4,17810.5,2515.12643678161,87,3298.21941009345,1331.5
A-50_S304J3S2  B3C0494500  X100 G.S=5.png,A,S304J3S2,B3C0494500,6,X,-,545,220,65,82,81.5,13947,2713.69871794872,78,3024.86348848551,1760.75
A-52_304LDS1  B3B0451303  X100  G.S= 3.5.png,A,304LDS1,B3B0451303,3.5,X,-,570,240,82,70,0,39117,7464.453125,32,10108.6696758273,3092.75
A-53_S302  B410465200  X100  G.S =6.5.png,A,S302,B410465200,6.5,X,-,655,240,53,78,48.5,19899,3463.0737704918,61,4080.23690733366,2020.5
A-54_304LDS1  B3B0451009  X100  G.S= 5.png,A,304LDS1,B3B0451009,5,X,-,585,280,78,69,5.5,19081,3566.81967213115,61,4503.96692912253,1957.5
A-55_304LDS1  B3B0451009  X100  G.S=5.png,A,304LDS1,B3B0451009,5,X,-,585,280,78,69,0,19569.5,4044.92592592593,54,4084.90132752606,2848
A-56_304LDS1  B3B0451009 X100  G.S=5.png,A,304LDS1,B3B0451009,5,X,-,585,280,78,69,0,20947.5,3171.86956521739,69,4479.33512604187,1304
A-57_304LDS1  B3B0451010   X100  G.S=5.png,A,304LDS1,B3B0451010,5,X,-,590,270,82,70,68,20892.5,4266.68269230769,52,5322.19397088634,2355.25
A-58_304LDS1  B3B0451010  X100   G.S=5.png,A,304LDS1,B3B0451010,5,X,-,590,270,82,70,0,16433.5,3094.06428571429,70,3784.11330614247,1658
A-59_304LDS1  B3B0451010  X100  G.S= 5.png,A,304LDS1,B3B0451010,5,X,-,590,270,82,70,0,30605.5,2524.18539325843,89,4969.02748571907,464.5
A-5_304LDS1   B410101400   X100  G.S=2.5.png,A,304LDS1,B410101400,2.5,X,-,565,255,78,69,40,62816,15408.15625,16,18117.8464053047,10022.25
A-60_304LDS1  B3B0451010  X100  G.S=5.png,A,304LDS1,B3B0451010,5,X,-,590,270,82,70,0,20693.5,2396.63978494624,93,4063.85607663989,744.5
A-61_304LDS1  B3B0451010 X100  G.S=5.png,A,304LDS1,B3B0451010,5,X,-,590,270,82,70,0,18216,2789.84375,80,3602.39066072253,1328.5
A-62_304LDS1  B3B0451303   X100 G.S=3.5.png,A,304LDS1,B3B0451303,3.5,X,-,570,240,82,70,9.5,27898.5,6379.52702702703,37,7298.47696158103,3802.5
A-63_304LDS1  B3B0451303  X100   G.S=3.5.png,A,304LDS1,B3B0451303,3.5,X,-,570,240,82,70,54,30842.5,6563.69444444445,36,7772.33723988638,4160
A-64_304LDS1  B3B0451303  X100  G.S =3.5.png,A,304LDS1,B3B0451303,3.5,X,-,570,240,82,70,65,44681.5,12891.1842105263,19,14708.8264605864,5515.5
A-65_304LDS1  B3B0451303  X100  G.S=3.5.png,A,304LDS1,B3B0451303,3.5,X,-,570,240,82,70,142,72163,13731.2647058824,17,19842.0732551385,5220.5
A-66_304LDS1  B3B0451303  X100 G.S=3.5.png,A,304LDS1,B3B0451303,3.5,X,-,570,240,82,70,0,46647,14851.46875,16,16273.0528083131,7382.25
A-67_304LDS1  B3B0451303 X100  G.S=3.5.png,A,304LDS1,B3B0451303,3.5,X,-,570,240,82,70,53.5,35273,7272.859375,32,8620.31948928879,3913.75
A-68_304LDS1  B3B0451400  X100   G.S=3.5.png,A,304LDS1,B3B0451400,3.5,X,-,575,235,81,70,0,27637,5748.14634146341,41,6951.90964573667,3176
A-69_304LDS1  B3B0451400  X100  G.S=3.5.png,A,304LDS1,B3B0451400,3.5,X,-,575,235,81,70,11,31964.5,6374.36486486487,37,7784.33696915197,2053
A-6_304LDS1   B410101402  X100  G.S=1.png,A,304LDS1,B410101402,1,X,-,570,250,79,70,17,55206.5,15466.78125,16,17859.00458712,5667.5
A-70_304LDS1  B3B0451400  X100 G.S=3.5.png,A,304LDS1,B3B0451400,3.5,X,-,575,235,81,70,48.5,58368.5,13558.9411764706,17,18183.1839118734,5074.5
A-71_304LDS1  B3B0451400 X100  G.S=3.5.png,A,304LDS1,B3B0451400,3.5,X,-,575,235,81,70,2.5,103323,16918.25,14,26113.9970956669,4895.25
A-72_304LDS1  B3C0154200  X100  G.S =4.png,A,304LDS1,B3C0154200,4,X,-,570,255,81,71,53.5,36819.5,6567.94285714286,35,8563.78318833065,2314.5
A-73_304LDS1  B3C0154200  X100  G.S=  4.png,A,304LDS1,B3C0154200,4,X,-,570,255,81,71,358.5,103671,18340.7692307692,13,26472.392882176,11921
A-74_304LDS1  B3C0154200  X100  G.S= 4.png,A,304LDS1,B3C0154200,4,X,-,570,255,81,71,0,27219,6973.88235294118,34,7764.32599349216,3827.25
A-75_304LDS1  B3C0154200  X100  G.S=4.png,A,304LDS1,B3C0154200,4,X,-,570,255,81,71,0,34702.5,6587.95833333333,36,8185.80528887846,3947.25
A-76_304LDS1  B3C0155100  X100  G.S= 4.5.png,A,304LDS1,B3C0155100,4.5,X,-,580,255,79,69,0,182311,14075,17,42606.394401683,1264
A-77_304LDS1  B3C0155105  X100  G.S= 4.png,A,304LDS1,B3C0155105,4,X,-,570,230,80,69,82,98500,16974.3571428571,14,26347.0464856178,4945.5
A-78_304LDS1  B3C0155100  X100  G.S=4.5.png,A,304LDS1,B3C0155100,4.5,X,-,580,255,79,69,39.5,50595,6369.06944444444,36,9402.17193890797,2981.5
A-79_304LDS1  B410101403  X100   G.S=1.png,A,304LDS1,B410101403,1,X,-,570,220,80,70,354.5,82191,17682.9285714286,14,21487.5786700605,11654.75
A-7_304LDS1   B410101403 X100  G.S=1.png,A,304LDS1,B410101403,1,X,-,570,220,80,70,3497,122774.5,42163.1666666667,6,39806.7193884679,32537.5
A-80_S302  B410465200  X100  G.S= 6.5.png,A,S302,B410465200,6.5,X,-,655,240,53,78,0,9495.5,768.957661290323,248,1125.05585847964,398.25
A-81_STS304J3S2  B420043100  X100  G.S= 5.png,A,STS304J3S2,B420043100,5,X,-,525,190,60,81,0,11918.5,774.395491803279,244,1311.01969618734,334
A-82_STS304CUS4  B410159901  X100  G.S= 3.png,A,STS304CUS4,B410159901,3,X,-,455,155,57,83,446,188423,20081.9583333333,12,50894.4103632946,5387.75
A-83_STS304CUS4  B410159901  X100  G.S=3.png,A,STS304CUS4,B410159901,3,X,-,455,155,57,83,27.5,87006.5,11908.025,20,19755.6447417409,3311
A-84_STS304HCS5  B410161202  X100  G.S=4.png,A,STS304HCS5,B410161202,4,X,-,515,195,57,80,0,19841.5,4843.13541666667,48,4824.77607397007,3175.5
A-85_STS304HCS5  B410161202  X100  G.S= 4.png,A,STS304HCS5,B410161202,4,X,-,515,195,57,80,93.5,28207,5982.61538461539,39,5796.92750455762,4381
A-86_STS304CUMS4  B410066807  X100  G.S= 6.5.png,A,STS304CUMS4,B410066807,6.5,X,-,475,165,51,81,0,13320,1778.4173553719,121,2520.26694961111,808
A-87_S30432S1  B3CP096400  X100  G.S=8.5.png,A,S30432S1,B3CP096400,8.5,X,-,635,310,46,,0,2211,162.985011990408,834,233.241659096203,80.75
A-88_304LDS1  B3C0155100  X100  G.S =4.5.png,A,304LDS1,B3C0155100,4.5,X,-,580,255,79,69,0,23840,3714.83064516129,62,5078.62756094307,1557
A-89_S302  B410465200  X100  G.S=6.5.png,A,S302,B410465200,6.5,X,-,655,240,53,78,0,87374,5399.3,40,16771.9857067522,954
A-8_304LDS1   B410102100  X100  G.S=1.png,A,304LDS1,B410102100,1,X,-,570,235,80,70,149,89447,27881,9,28451.9635721528,24679.5
A-90_STS304J3S2   B420043100  X100  G.S=5.png,A,STS304J3S2,B420043100,5,X,-,525,190,60,81,0,12572,2300.94210526316,95,2427.94102813925,1748
A-92_STS304J3S2  B420043100  X100   G.S=5.png,A,STS304J3S2,B420043100,5,X,-,525,190,60,81,85.5,214343,21632.3636363636,11,61026.3127586226,1401.5
A-93_STS304J3S2  B420043100 X100  G.S=5.png,A,STS304J3S2,B420043100,5,X,-,525,190,60,81,16,36138,3206.31060606061,66,5455.18433483313,1235.5
A-94_STS304J3S2  B420043100  X100 G.S=5.png,A,STS304J3S2,B420043100,5,X,-,525,190,60,81,213.5,100018.5,12627.0555555556,18,24413.811444486,2512.5
A-95_304LDS1  B3C0155100  X100  G.S=  4.5.png,A,304LDS1,B3C0155100,4.5,X,-,580,255,79,69,0,38637.5,7022.76470588235,34,8135.80551096717,3838.25
A-96_STS304J3S2  B420043100  X100  G.S=5.png,A,STS304J3S2,B420043100,5,X,-,525,190,60,81,0,39047.5,4081.55555555556,54,7028.21805076762,1604.5
A-97_STS304HCS5  B410161202  X100  G.S=  4.png,A,STS304HCS5,B410161202,4,X,-,515,195,57,80,0,41280.5,7000.67647058824,34,8615.80676284818,5659
A-98_STS304HCS5  B410161202  X100  G.S =4.png,A,STS304HCS5,B410161202,4,X,-,515,195,57,80,0,13948.5,4514.53921568627,51,4092.2938912766,3304
A-99_STS304CUS4  B410067200  X100  G.S= 4.5.png,A,STS304CUS4,B410067200,4.5,X,-,485,160,50,77,19,17664,4612.2,50,4493.85450031485,3136.25
A-9_304LDS1   B410139200  X100  G.S=6.5.png,A,304LDS1,B410139200,6.5,X,-,605,250,80,67,0,13178,1914.91891891892,111,2242.54023690693,1199.5
B-100_STS304CUS4 B3B0557100 X100 G.S=3 2.png,B,STS304CUS4,B3B0557100,3,X,-,450,155,53,82,58,67140,13742.3235294118,17,18183.3669558531,6180
B-101_STS304CUS4 B3B0557005 X100 G.S=3 4.png,B,STS304CUS4,B3B0557005,3,X,-,470,175,53,79,651,80845,16887.1785714286,14,22947.6908024433,5818.25
B-102_304LDS1 B410129601 X100 G.S=2.5 4.png,B,304LDS1,B410129601,2.5,X,-,590,275,81,69,13.5,35076,9465.7,25,10587.5387120898,4194
B-103_STS304CUS4 B3B0557005 X100 G.S=3 5.png,B,STS304CUS4,B3B0557005,3,X,-,470,175,53,79,1739,141723.5,19794.5416666667,12,37693.6984275104,4510.5
B-104_STS304CUS4 B3B0557100 X100 G.S=3 4.png,B,STS304CUS4,B3B0557100,3,X,-,450,155,53,82,12,125847.5,12208.3421052632,19,27655.1124992015,3667.5
B-105_STS304CUS4 B3B0557005 X100 G.S=3 3.png,B,STS304CUS4,B3B0557005,3,X,-,470,175,53,79,318.5,71650,16947.9285714286,14,23138.7576318371,6598.5
B-106_STS304CUS4 B3B0557000 X100 G.S=3 5.png,B,STS304CUS4,B3B0557000,3,X,-,460,150,51,82,50.5,44869,5008.12222222222,45,7774.28041125605,2295.5
B-107_STS304CUS4 B3B0557000 X100 G.S=3 4.png,B,STS304CUS4,B3B0557000,3,X,-,460,150,51,82,0,42499,3844.13333333333,60,6478.68194405484,1953.25
B-108_STS304CUS4 B3B0557005 X100 G.S=3 2.png,B,STS304CUS4,B3B0557005,3,X,-,470,175,53,79,0,27142.5,5180.88888888889,45,5524.58284587965,3718.5
B-109_STS304CUS4 B3B0556901 X100 G.S=4.5.png,B,STS304CUS4,B3B0556901,4.5,X,-,480,160,53,84,28.5,72114.5,9051.3,25,16972.7834658903,3059.5
B-10_304LDS1 B3A0443300 X100 G.S=6 1.png,B,304LDS1,B3A0443300,6,X,-,595,295,83,65,0,11740.5,1855.53879310345,116,2395.53877853049,844.5
B-110_STS304CUS4 B3B0556901 X100 G.S=4.5 5.png,B,STS304CUS4,B3B0556901,4.5,X,-,480,160,53,84,0,94013,7836.22413793103,29,17380.8362981733,1814.5
B-111_STS304CUS4 B3B0556901 X100 G.S=4.5 4.png,B,STS304CUS4,B3B0556901,4.5,X,-,480,160,53,84,0,21693,3226.33571428571,70,4241.63864706742,1449.75
B-112_STS304CUS4 B3B0556901 X100 G.S=4.5 2.png,B,STS304CUS4,B3B0556901,4.5,X,-,480,160,53,84,0,25683,2916.46103896104,77,4045.87707711905,1597
B-113_STS304CUS4 B420042400 X100 G.S=4.5 4.png,B,STS304CUS4,B420042400,4.5,X,-,475,165,50,83,0,15179,2216.76262626263,99,3035.07882791098,966.5
B-114_STS304CUS4 B3B0556901 X100 G.S=4.5 3.png,B,STS304CUS4,B3B0556901,4.5,X,-,480,160,53,84,90,57332.5,8736.19230769231,26,12543.2593084255,4892
B-115_STS304CUS4 B3B0556600 X100 G.S=4.5 5.png,B,STS304CUS4,B3B0556600,4.5,X,-,485,165,43,82,0,19507.5,2313.2,95,2887.51890255832,1339.5
B-116_STS304CUS B410069400 X100 G.S=3 6.png,B,STS304CUS,B410069400,3,X,-,460,160,51,82,0,22059.5,3755.02459016393,61,5199.74769046319,2253
B-117_STS304CUS4 B3B0556600 X100 G.S=4.5.png,B,STS304CUS4,B3B0556600,4.5,X,-,485,165,43,82,0,12795,1917.86160714286,112,2018.12576838217,1412.5
B-119_STS304CUS4 B3B0556600 X100 G.S=4.5 3.png,B,STS304CUS4,B3B0556600,4.5,X,-,485,165,43,82,3.5,11493.5,2373.41847826087,92,2386.522791451,1816
B-11_304LDS1 B3A0443300 X100 G.S=6 2.png,B,304LDS1,B3A0443300,6,X,-,595,295,83,65,0,10554.5,1423.44897959184,147,2055.38916133655,622
B-120_304LDS1 B340219702 X100 G.S=4.5 3.png,B,304LDS1,B340219702,4.5,X,-,605,265,79,68,0,12771.5,2748.11111111111,81,3038.88349583109,1663.5
B-121_STS304CUS4 B3B0556600 X100 G.S=4.5 2.png,B,STS304CUS4,B3B0556600,4.5,X,-,485,165,43,82,0,55262,9895.21739130435,23,16671.6592871713,2857
B-122_304LDS1 B410101700 X100 G.S=2 5.png,B,304LDS1,B410101700,2,X,-,570,240,80,70,281,94858.5,24305.6,10,29261.1323907671,13815.75
B-123_304LDS1 B410130000 X100 G.S=2.5 4.png,B,304LDS1,B410130000,2.5,X,-,590,265,78,70,1545.5,229088,61070.625,4,97028.8140131419,6824.5
B-124_304LDS1 B410131200 X100 G.S=5 3.png,B,304LDS1,B410131200,5,X,-,620,350,80,62,0,7762.5,1719.61693548387,124,1882.8310563429,1094.5
B-125_STS304CUS4 B3B0537500 X100 G.S=3.png,B,STS304CUS4,B3B0537500,3,X,-,465,155,47,82,232.5,64940.5,24225.55,10,22857.8106163407,15809.25
B-126_STS304CUS B410069400 X100 G.S=3 2.png,B,STS304CUS,B410069400,3,X,-,460,160,51,82,7.5,34054.5,3412.5223880597,67,5578.57008402105,1462
B-127_STS304CUS B410069000 X100 G.S=3.5.png,B,STS304CUS,B410069000,3.5,X,-,465,155,48,82,2,21034,3767.06557377049,61,4734.4134986319,1627
B-128_STS304CUS B410069000 X100 G.S=3.5 6.png,B,STS304CUS,B410069000,3.5,X,-,465,155,48,82,84.5,104769.5,21968.8181818182,11,35953.5223917773,1961
B-129_STS304CUS4 B3B0537500 X100 G.S=3 5.png,B,STS304CUS4,B3B0537500,3,X,-,465,155,47,82,10,58081.5,9633.72,25,12150.7997144879,5652.5
B-12_304LDS1 B3A0443300 X100 G.S=6 4.png,B,304LDS1,B3A0443300,6,X,-,595,295,83,65,84,95600,6486.70588235294,34,17278.6442091853,1777.5
B-130_STS304CUS4 B3B0537500 X100 G.S=3 4.png,B,STS304CUS4,B3B0537500,3,X,-,465,155,47,82,74,69468.5,8516.66071428571,28,13865.2528704554,3799.5
B-131_STS304CUS4 B3B0537500 X100 G.S=3 3.png,B,STS304CUS4,B3B0537500,3,X,-,465,155,47,82,116,197025,23990.9,10,57959.0838617209,3523.25
B-132_STS304CUS4 B3B0556600 X100 G.S=4.5 4.png,B,STS304CUS4,B3B0556600,4.5,X,-,485,165,43,82,0,18160,1796.54583333333,120,2638.66519680235,1037.5
B-133_STS304CUS B410069400 X100 G.S=3.png,B,STS304CUS,B410069400,3,X,-,460,160,51,82,14.5,30690.5,6356.86111111111,36,7620.42247353481,3887
B-134_STS304CUS B410068800 X100 G.S=4 6.png,B,STS304CUS,B410068800,4,X,-,470,160,48,82,0,21550.5,2583.73837209302,86,3415.95834702999,1525.75
B-135_STS304CUS4 B3B0537500 X100 G.S=3 2.png,B,STS304CUS4,B3B0537500,3,X,-,465,155,47,82,1,39126.5,7708.29032258065,31,9984.10466431371,3596.5
B-136_STS304CUS B410068800 X100 G.S=4 7.png,B,STS304CUS,B410068800,4,X,-,470,160,48,82,1,12570.5,2282.44791666667,96,2525.62769062709,1434
B-137_STS304CUS B410069400 X100 G.S=3 5.png,B,STS304CUS,B410069400,3,X,-,460,160,51,82,0,26705.5,4844.45833333333,48,5433.24825901571,3045.5
B-138_STS304CUS B410069000 X100 G.S=3.5 7.png,B,STS304CUS,B410069000,3.5,X,-,465,155,48,82,1.5,19626,3299.32608695652,69,4418.45467922473,1766.5
B-139_STS304CUS B410068800 X100 G.S=4 2.png,B,STS304CUS,B410068800,4,X,-,470,160,48,82,0,13649.5,2616.30588235294,85,3127.0594438321,1188
B-13_304LDS1 B3A0443300 X100 G.S=6 5.png,B,304LDS1,B3A0443300,6,X,-,595,295,83,65,0,12927,1659.85546875,128,1972.78767720834,969
B-140_STS304CUS B410069400 X100 G.S=3 4.png,B,STS304CUS,B410069400,3,X,-,460,160,51,82,0,27419,4878.9375,48,7060.49814005195,1835
B-141_STS304CUS B410069400 X100 G.S=3 7.png,B,STS304CUS,B410069400,3,X,-,460,160,51,82,220.5,167326.5,16613.4642857143,14,42127.5519199322,2632.5
B-142_STS304CUS B410069000 X100 G.S=3.5 5.png,B,STS304CUS,B410069000,3.5,X,-,465,155,48,82,0,21688.5,3995.0350877193,57,4471.31701707561,2521
B-143_304LDS1 B340219702 X100 G.S=4.5 4.png,B,304LDS1,B340219702,4.5,X,-,605,265,79,68,0,16404.5,3854.22033898305,59,3968.62012508296,2461.5
B-144_304LDS1 B340219702 X100 G.S=4.5 5.png,B,304LDS1,B340219702,4.5,X,-,605,265,79,68,1,22357.5,4008.91228070175,57,4494.31891013416,2137.5
